Repository: zhuyao1109/zhxSystem

File: semAlign_backend/data/texts/20260706_214426_纺织新材料 化学性能数据表.txt
ICS5908001
. .
W04
中 华人民共和国国家标准化指导性技术文件
GB/Z32012—2015
纺织新材料 化学性能数据表
Newtextilematerials—Datasheetofchemicalproperties
2015-09-11发布 2016-04-01实施
中华人民共和国国家质量监督检验检疫总局
发 布
中 国 国 家 标 准 化 管 理 委 员 会
GB/Z32012—2015
前 言
本指导性技术文件按照 给出的规则起草
GB/T1.1—2009 。
本指导性技术文件由中国纺织工业联合会提出
。
本指导性技术文件由全国纺织品标准化技术委员会 归口
(SAC/TC209) 。
本指导性技术文件起草单位 纺织工业标准化研究所 纺织工业科学技术发展中心 烟台泰和新材
: 、 、
料股份有限公司 常熟市金泉化纤织造有限责任公司 中国化学纤维工业协会
、 、 。
本指导性技术文件主要起草人 斯颖 徐路 韩玉茹 刘飞飞 王国建 李德利 宋翠艳 相鹏伟
: 、 、 、 、 、 、 、 。
Ⅰ
GB/Z32012—2015
引 言
目前 芳纶 聚苯硫醚纤维 超高分子量聚乙烯纤维 新型聚酯纤维 壳聚糖纤维 聚乳酸纤维等高性
, 、 、 、 、 、
能纤维和新型纺织纤维发展较快 但多处于产业化进程中 其基础数据严重不足 一些书籍 资料所提及
, , , 、
的部分零散数据存在很大差异 且没有注明试验方法 不具有可比性 不能满足产品研发以及应用设计
, , ,
部门对材料本身基础性能数据的需求
。
本指导性技术文件的数据源于质检公益性行业科研专项 纺织新材料基础性能数据标准的研究 成
《 》
果 是在收集样品实测值的基础上给出的 有一定的局限性
, , 。
本指导性技术文件与现有产品标准不同 不是最终产品需要达到的性能指标 不作为双方贸易以及
, ,
判定产品是否合格的依据
。
本指导性技术文件仅供参考 有关对本指导性技术文件的建议和意见 向国务院标准化行政主管
。 ,
部门反映
。
Ⅱ
GB/Z32012—2015
纺织新材料 化学性能数据表
1 范围
本指导性技术文件给出了某些纺织纤维的化学溶解性 耐酸和耐碱断裂强力保持率化学性能的基
、
础数据
。
本指导性技术文件适用于超高分子量聚乙烯纤维 芳纶 芳纶 聚苯硫醚纤维 聚酰亚胺
、 1414、 1313、 、
纤维 聚对苯二甲酸丙二酯纤维 聚对苯二甲酸丁二酯纤维 聚乳酸纤维 壳聚糖纤维和莱赛尔纤维
、 、 、 、 。
2 规范性引用文件
下列文件对于本文件的应用是必不可少的 凡是注日期的引用文件 仅注日期的版本适用于本文
。 ,
件 凡是不注日期的引用文件 其最新版本 包括所有的修改单 适用于本文件
。 , ( ) 。
纺织品 调湿和试验用标准大气
GB/T6529
分析实验室用水规格和试验方法
GB/T6682
纺织新材料 力学性能数据表
GB/Z32009—2015
纺织纤维鉴别试验方法 第 部分 溶解法
FZ/T01057.4 4 :
3 化学性能数据表
31 纺织新材料纤维化学溶解性见表
. 1。
32 纺织新材料纤维在室温处理后耐酸和耐碱强力保持率见表
. 2。
33 纺织新材料纤维在 处理后耐酸和耐碱强力保持率见表
. 80℃ 3。
表1 化学溶解性
超高分 聚对苯 聚对苯
子量聚 芳纶 芳纶 聚苯硫 聚酰亚 二甲酸 二甲酸 聚乳酸 壳聚糖 莱赛尔
试剂
乙烯 醚纤维 胺纤维 丙二酯 丁二酯 纤维 纤维 纤维
1414 1313
纤维 纤维 纤维
95%~98%24℃~30℃ I P P I P S S S I S
硫酸 煮沸
S S S S S S S S S S
60% 24℃~30℃ I I I I I I I I P S
硫酸 煮沸
S I I I I I I S S S
40% 24℃~30℃ I I I I I I I I I I
硫酸 煮沸
I I I I I I I I S S
20% 24℃~30℃ I I I I I I I I I I
硫酸 煮沸
I I I I I I I I S S
1
GB/Z32012—2015
表1 续
( )
超高分 聚对苯 聚对苯
子量聚 芳纶 芳纶 聚苯硫 聚酰亚 二甲酸 二甲酸 聚乳酸 壳聚糖 莱赛尔
试剂
乙烯 醚纤维 胺纤维 丙二酯 丁二酯 纤维 纤维 纤维
1414 1313
纤维 纤维 纤维
a
36%~38%24℃~30℃ I I I I I I I I P S
盐酸 煮沸
I I I I I I I I S S
20% 24℃~30℃ I I I I I I I I I I
盐酸 煮沸
I I I I I I I I S P
1mol/L 24℃~30℃ I I I I I I I I S I
次氯酸钠 煮沸
I I I I I I I I S I
5% 24℃~30℃ I I I I I I I I I I
氢氧化钠 煮沸
I I I I I I I I I I
3% 24℃~30℃ I I I I I I I I I I
醋酸 煮沸
I I I I I I I I S I
99% 24℃~30℃ I I I I I I I I I I
醋酸 煮沸
I I I I I I I P I I
65% 24℃~30℃ I I I I I I I I I I
硫氰酸钾 煮沸
I I I I I I I P PSS I
二甲
N,N- 24℃~30℃ I I I I I I I I I I
基甲酰胺 煮沸
b
I I I I I S S S I I
四氢呋喃 24℃~30℃ I I I I I I I S I I
煮沸
I I I I I I I S I I
丁内酯24℃~30℃ I I I I I I I I I I
1,4-
煮沸
I I I I I S S S I I
丙酮 24℃~30℃ I I I I I I I P I I
煮沸
I I I I I I I S I I
四氯化碳 24℃~30℃ I I I I I I I I I I
煮沸
I I I I I I I P I I
二氯甲烷 24℃~30℃ I I I I I I I S I I
煮沸
I I I I I I I S I I
乙酸乙酯 24℃~30℃ I I I I I I I I I I
煮沸
I I I I I I I S I I
注 完全溶解 部分溶解 微溶 不溶解
:S——— ;P——— ;PSS——— ;I——— 。
纤维很快溶解后 容器底部有不溶物生成
a , 。
纤维在煮沸的试剂中迅速溶解 但在溶液表面有少许颗粒状悬浮物
b , 。
2
GB/Z32012—2015
表2 常温处理后耐酸和耐碱强力保持率
%
超高分子 聚对苯二 聚对苯二
芳纶 芳纶 聚苯硫 聚酰亚 聚乳酸 壳聚糖 莱赛尔
试剂 量聚乙烯 甲酸丙二 甲酸丁二
醚纤维 胺纤维 纤维 纤维 纤维
纤维 1414 1313 酯纤维 酯纤维
醋酸
99% 85~95 95~100 80~90 88~95 95~100 95~100 85~95 — — 90~98
盐酸
20% 90~98 70~80 95~100 85~95 85~95 95~100 90~98 60~70 — —
硫酸
20% 90~96 85~95 90~100 85~95 90~98 95~100 88~95 75~90 — 70~80
硫酸
60% 90~96 85~95 85~95 88~95 85~95 95~100 88~95 70~80 — —
95%~98%
硫酸 60~70 — — 75~85 — — — — — —
1mol/L
次氯酸钠 85~95 — 70~80 85~95 60~70 95~100 90~98 — — —
氢氧化钠
5% 95~100 80~90 75~85 88~95 — 90~98 90~98 — — 78~88
氢氧化钠
30% 85~95 80~90 60~75 90~96 — 75~85 75~85 — — —
注 表示经酸碱处理后 纤维溶解 部分溶解或溶胀结块等受损严重的情况
:“—” , 、 。
表3 80℃处理后耐酸和耐碱强力保持率
%
超高分子 聚对苯二 聚对苯二
芳纶 芳纶 聚苯硫 聚酰亚 聚乳酸 壳聚糖 莱赛尔
试剂 量聚乙烯 甲酸丙二 甲酸丁二
醚纤维 胺纤维 纤维 纤维 纤维
纤维 1414 1313 酯纤维 酯纤维
醋酸
99% 75~85 90~98 65~75 95~100 85~90 95~100 85~95 — — 90~95
盐酸
20% 90~98 35~45 — 85~95 40~50 80~85 75~85 — — —
硫酸
20% 90~98 55~65 75~90 90~98 85~90 92~98 85~95 50~60 — —
硫酸
60% 85~95 70~80 75~85 85~95 70~80 70~80 55~65 15~25 — —
1mol/L
次氯酸钠 60~70 — 70~80 70~80 40~45 92~98 85~95 20~30 — —
氢氧化钠
5% 90~98 65~75 70~80 88~95 — 80~85 80~90 — 75~85 80~90
氢氧化钠
30% 85~95 65~75 55~70 80~90 — — — — — —
注 表示经酸碱处理后 纤维溶解 部分溶解或溶胀结块等受损严重的情况
:“—” , 、 。
4 试验方法
41 化学溶解性的测定按照 执行
. FZ/T01057.4 。
42 耐酸和耐碱断裂强力保持率的测定按照附录 执行
. A 。
3
GB/Z32012—2015
附 录 A
规范性附录
( )
耐酸和耐碱强力保持率试验方法
A1 原理
.
将试样完全浸于酸液或碱液中 在规定的温度下处理一定时间后 分别测定处理前和处理后试样的
, ,
断裂强力 计算其断裂强力保持率
, 。
A2 试剂
.
除非另有说明 所用试剂为化学纯
, 。
A21 三级水 符合 用于配制溶液
.. , GB/T6682, 。
A22 酸液 质量分数为 硫酸 硫酸 硫酸 盐酸或 醋酸
.. : 95%~98% 、60% 、20% 、20% 99% 。
A23 碱液 质量分数为 氢氧化钠 氢氧化钠 或 次氯酸钠
.. : 30% 、5% , 1mol/L 。
A3 设备和材料
.
A31 天平 分度值
.. , 0.001g。
A32 锥形瓶 容量能确保加入的试液充分浸没试样
.. , 。
A33 恒温水浴锅 能有效控制温度在
.. , (80±2)℃。
A34 玻璃砂芯漏斗 配有抽滤装置
.. , 。
A35 试纸
.. pH 。
A4 试验步骤
.
A41 用天平 称取一定量的试样备用 将试液 或 加入到锥形瓶 中 浴比
.. (A.3.1) , (A.2.2 A.2.3) (A.3.2) ,
至少为
50∶1。
A42 如果处理试样的温度为室温 则直接将试样放入试液中 放置 如果处理温度为
.. , , 48h±10min;
先将试液预热至 再加入试样 在恒温水浴锅 中放置 浸渍
(80±2)℃, (80±2)℃, , (A.3.3) 6h±10min。
过程中 可适当地用手轻摇容器 使试样被充分均匀地浸渍
, , 。
A43 取出试样 放入漏斗 中滤出纤维 加水清洗 抽滤 用 试纸 检验试样 值呈
.. , (A.3.4) , , , pH (A.3.5) pH
中性 然后自然晾干试样
, 。
A44 依照 规定 在标准大气下调湿试样至平衡
.. GB/T6529 , 。
A45 分别测定酸或碱处理前后调湿试样单纤维的断裂强力 依据 的第 章执行
.. , GB/Z32009—2015 5 。
按式 计算纤维的断裂强力保持率
(A.1) :
F
R= t×
F 100% …………………………(A.1)
0
4
GB/Z32012—2015
式中
:
R 断裂强力保持率
——— ,%;
F 处理后纤维的平均断裂强力 单位为厘牛
t——— , (cN);
F 处理前纤维的平均断裂强力 单位为厘牛
0——— , (cN)。
5

File: semAlign_backend/data/texts/20260706_214429_纺织新材料 热学性能数据表.txt
ICS5908001
. .
W04
中 华人民共和国国家标准化指导性技术文件
GB/Z32013—2015
纺织新材料 热学性能数据表
Newtextilematerials—Datasheetofthermalproperties
2015-09-11发布 2016-04-01实施
中华人民共和国国家质量监督检验检疫总局
发 布
中 国 国 家 标 准 化 管 理 委 员 会
GB/Z32013—2015
前 言
本指导性技术文件按照 给出的规则起草
GB/T1.1—2009 。
本指导性技术文件由中国纺织工业联合会提出
。
本指导性技术文件由全国纺织品标准化技术委员会 归口
(SAC/TC209) 。
本指导性技术文件起草单位 纺织工业标准化研究所 纺织工业科学技术发展中心 常熟市金泉化
: 、 、
纤织造有限责任公司 烟台泰和新材料股份有限公司 中国化学纤维工业协会
、 、 。
本指导性技术文件主要起草人 刘飞飞 徐路 韩玉茹 李德利 王国建 樊海彬 马千里
: 、 、 、 、 、 、 。
Ⅰ
GB/Z32013—2015
引 言
目前 芳纶 聚苯硫醚纤维 超高分子量聚乙烯纤维 新型聚酯纤维 壳聚糖纤维 聚乳酸纤维等高性
, 、 、 、 、 、
能纤维和新型纺织纤维发展较快 但多处于产业化进程中 其基础数据严重不足 一些书籍 资料所提及
, , , 、
的部分零散数据存在很大差异 且没有注明试验方法 不具有可比性 不能满足产品研发以及应用设计
, , ,
部门对材料本身基础性能数据的需求
。
本指导性技术文件的数据源于质检公益性行业科研专项 纺织新材料基础性能数据标准的研究 成
《 》
果 是在收集样品实测值的基础上给出的 有一定的局限性
, , 。
本指导性技术文件与现有产品标准不同 不是最终产品需要达到的性能指标 不作为双方贸易以及
, ,
判定产品是否合格的依据
。
本指导性技术文件仅供参考 有关对本指导性技术文件的建议和意见 向国务院标准化行政主管
。 ,
部门反映
。
Ⅱ
GB/Z32013—2015
纺织新材料 热学性能数据表
1 范围
本指导性技术文件给出了某些纺织纤维的玻璃化温度 熔点 熔融焓 热分解温度和热失重率的热
、 、 、
学性能基础数据
。
本指导性技术文件适用于超高分子量聚乙烯纤维 芳纶 芳纶 聚苯硫醚纤维 聚酰亚胺
、 1414、 1313、 、
纤维 聚对苯二甲酸丙二酯纤维 聚对苯二甲酸丁二酯纤维 聚乳酸纤维 壳聚糖纤维和莱赛尔纤维
、 、 、 、 。
2 术语和定义
下列术语和定义适用于本文件
。
21
.
玻璃化温度 glasstransitiontemperature
非晶态 或半晶 聚合物从橡胶态 黏弹态 向玻璃态的转变温度
( ) ( ) 。
定义
[GB/T6425—2008, 3.5.4.1]
22
.
熔点 meltingpoint
材料内部的结晶区从结晶态转变为熔融态的温度
。
23
.
熔融焓 enthalpyoffusion
在恒压下 材料熔融所需要的热量 单位 或
, , ,KJ/kg J/g。
定义
[GB/T19466.3—2004, 3.3]
24
.
热分解温度 thermaldecompositiontemperature
材料内部的大分子被破坏为小分子的温度
。
25
.
热失重率 thermalmass-lossratio
材料加热到某个温度时损失质量与其初始质量之比 以百分率表示
, 。
26
.
差示扫描量热法 differentialscanningcalorimetry
在程序控温和一定气氛下 测量输给试样和参比物的热流速率或加热功率 差 与温度或时间关系
, ( )
的技术
。
定义
[GB/T6425—2008, 3.2.9]
27
.
差示扫描量热曲线 DSC曲线 differentialscanningcalorimetrycurveDSCcurve
( ) ( )
由差示扫描量热仪测得的输给试样和参比物的热流速率或加热功率 差 与温度或时间的关系曲线
( )
图示 曲线的纵坐标为热流速率 或称热流量 单位为 横坐标
-1
。 (heatflowrate) (heatflow), mW(mJ.s );
为温度或时间
。
定义
[GB/T6425—2008, 3.2.10]
1
GB/Z32013—2015
28
.
热重法 thermogravimetryTG
( )
在程序控温和一定气氛下 测量试样的质量与温度或时间关系的技术
, 。
定义
[GB/T6425—2008, 3.2.1]
29
.
热重曲线 TG曲线 thermogravimetriccurveTGcurve
( ) ( )
由热重法测得的数据以质量 或质量分数 随温度或时间变化的形式表示的曲线 曲线的纵坐标为
( ) 。
质量m 或质量分数 向上表示质量增加 向下表示质量减小 横坐标为温度T或时间t自左向右表示
( ), , ; ,
温度升高或时间增长
。
定义
[GB/T6425—2008, 3.2.5]
3 热学性能数据表
纺织新材料纤维热学性能数据表见表
1。
表1 热学性能数据表
热失重率
玻璃化温度 熔点 熔融焓 热分解温度
纤维名称
%
℃ ℃ J/g ℃
400℃ 600℃ 800℃
超高分子量聚乙烯纤维
— 146 238~258 450~470 2~5 99 100
芳纶
1414 — — — 580~590 0~2 14~28 50~64
芳纶
1313 — — — 430~440 0~2 32~36 46~52
聚苯硫醚纤维
100 279 40~55 505~510 0~1 55~65 60~70
聚酰亚胺纤维
— — — 530~600 0~3 5~15 40~73
聚对苯二甲酸丙二酯纤维
51 221 60~65 375~390 30~40 97 100
聚对苯二甲酸丁二酯纤维
38 225 60~70 380~390 24~36 95~98 100
聚乳酸纤维
58 150~165 35~55 315~340 98 100 100
壳聚糖纤维
— — — 270~295 44~53 53~62 60~66
莱赛尔纤维
— — — 315~330 77~80 83~88 91
注1 玻璃化温度栏的 表示 曲线上的玻璃化温度不明显
: “—” DSC 。
注2 芳纶 芳纶 和聚酰亚胺纤维的熔点高 接近热分解温度 或不明显
: 1414、 1313 , , 。
注3 壳聚糖纤维和莱赛尔纤维无熔点
: 。
4 试验方法
41 玻璃化温度 熔点和熔融焓的测定按照附录 执行
. 、 A 。
42 热分解温度和热失重率的测定按照附录 执行
. B 。
2
GB/Z32013—2015
附 录 A
规范性附录
( )
玻璃化温度 熔点和熔融焓的测定
、
A1 原理
.
用差示扫描量热仪以惰性气体作载体 在升温条件下测得试样的 曲线 以熔融峰温度T 作
, DSC , pm
为熔点 以熔融峰与其闭合直线之间的面积作为熔融焓 见图 在去除试样热历史后在升温条件下
, ( A.1);
测试的 曲线 以中点温度T 作为试样的玻璃化温度 见图
DSC , mg ( A.2)。
说明
:
T 外推起始温度 基线与转变开始的曲线最大斜率处切线的交点所对应的温度
eim——— , 。
T 外推终止温度 基线与转变结束的曲线最大斜率处切线的交点所对应的温度
efm——— , 。
T 峰温度 峰达到最大 小 值所对应的温度
pm——— , ( ) 。
图A1
.
说明
:
T 外推起始温度 由曲线低温侧的初始基线外推与曲线拐点处切线的交点
eig——— , 。
T 外推终止温度 由曲线高温侧的初始基线外推与曲线拐点处切线的交点
efg——— , 。
T 中点温度 与两条外推基线距离相等的线与曲线的交点
mg——— , 。
图A2
.
A2 设备和材料
.
A21 差示扫描量热仪 主要性能如下
.. , :
能以 的速率 等速升温或降温
a) 0.5℃/min~20℃/min , ;
能保持试验温度恒定在 内至少
b) ±0.5℃ 60min;
气体流动速率范围在 偏差控制在 范围内
c) 10mL/min~50mL/min, ±10% ;
仪器能够自动记录 曲线 并能进行面积积分 偏差小于
d) DSC , , 2%。
3
GB/Z32013—2015
A22 样品皿 材料应保证在测量条件下样品皿不与试样和气氛发生物理或化学变化 样品皿应能够
.. : 。
加盖和密封
。
A23 天平 称量准确度为
.. : ±0.01mg。
A24 气源 氮气 分析级 流速
.. : , , 40mL/min。
A3 试样准备
.
将试样剪碎 每个试样称取约 每个样品测试 个试样
, 5mg, 3 。
A4 操作步骤
.
A41 熔点和熔融焓的测定
..
A411 将相同的两个空样品皿放置在仪器的样品支架上 按 的条件测定空白试验基线
... , A.4.1.3 。
A412 称量样品皿及盖 精确到 将试样放在其中一个样品皿内 用盖将样品皿密封 再次称
... , 0.01mg, , ,
量试样皿后放入仪器内
。
A413 以 的速率开始升温 加热到比外推终止温度 T 至少高 或低于热分解温
... 10℃/min , ( efm) 30℃,
度 记录 曲线
20℃~30℃, DSC 。
A42 玻璃化温度的测定
..
A421 按 操作后 保持 将温度骤冷到比预期的玻璃化温度低至少 保持
... 4.1.3 , 10min。 50℃, 10min。
A422 以 的速率进行第 次升温 加热到比外推终止温度 T 至少高 或低于热分
... 10℃/min 2 , (efg) 30℃,
解温度 记录 曲线
20℃~30℃, DSC 。
A5 结果表示
.
A51 熔点
..
熔点的测定曲线如图 所示 分别从图中读取每个试样的熔点值 结果精确至 取所有试
A.1 , , 0.1℃。
样的平均值作为该样品的熔点值 结果修约到整数位
, 。
A52 熔融焓
..
熔融焓的测定如图 所示 测定 曲线上的熔融峰与其闭合直线之间的面积作为试样的熔融
A.1 , DSC
焓 结果精确至 取所有试样的平均值作为该样品的熔融焓值 结果修约到整数位
, 0.1J/g。 , 。
A53 玻璃化温度
..
玻璃化温度的测定曲线如图 所示 记录每个试样的玻璃化温度 结果精确至 取所有试
A.2 , , 0.1℃。
样的平均值作为该样品的玻璃化温度值 结果修约到整数位
, 。
4
GB/Z32013—2015
附 录 B
规范性附录
( )
热分解温度和热失重率的测定
B1 原理
.
用热重分析仪以惰性气体作载体 升温条件下测得试样质量随温度变化的 曲线 以起始分解温
, TG ,
度T 即起始质量水平线与 曲线上最大梯度点切线间交叉点对应的温度作为热分解温度 见图
d, TG (
以某一温度时的试样损失质量与试样加热前质量之比作为相应温度的热失重率
B.1), 。
图B1
.
B2 设备和材料
.
B21 热重分析仪 主要性能如下
.. , :
炉子 能够以 恒定速率将试样均匀加热到
a) : 5℃/min~25℃/min 1000℃。
温度传感器 用来显示样品 炉子温度 灵敏度为
b) : / , ±0.1℃。
连续记录天平 最小检测质量 灵敏度为
c) : 0mg~30mg, ±10μg。
温度控制器 能够在选定的温度区间内执行特定的温度程序 其温度变化速率为
d) : , 5℃/min~
温度波动在 以内
25℃/min, ±0.5℃/min 。
记录装置 能够记录和显示任何试样质量信号 噪声信号随温度及噪声的变化 曲线
e) : 、 (TG )。
B22 样品皿 不与试样发生反应 且能在炉子升高到最高温度下保持质量稳定
.. : , 。
B23 气源 氮气 分析级 流动速率为
.. : , , 40mL/min。
B3 试样准备
.
将试样剪碎 每个试样称取 每个样品测试 个试样
, 1mg~3mg, 3 。
B4 操作步骤
.
B41 将样品皿放入仪器 热天平调零
.. , 。
B42 将试样放在样品皿内 开始气体扫描并记录起始质量
.. , 。
5
GB/Z32013—2015
B43 设置起始温度为 终止温度 加热速率 开始温度程序并记录热重分析
.. 0℃, 800℃, 20℃/min,
曲线
。
B5 结果表示
.
B51 热分解温度
..
热分解温度的测定曲线如图 所示 记录每个试样的热分解温度 结果精确至 取所有试
B.1 , , 0.1℃。
样的平均值作为该样品的热分解温度值 结果修约到整数位
, 。
B52 热失重率
..
从热重分析曲线上分别读取每个试样 和 时对应的质量 根据公式 计算热
400℃、600℃ 800℃ , B.1
失重率 结果精确到 取所有试样的平均值作为该样品的热失重率值 结果修约到整数位
, 0.1%。 , 。
m -m
L= 0 t× .
m 100% ……………………(B1)
0
式中
:
L 热失重率
——— ,%;
m 加热前试样质量 单位为毫克
0 ——— , (mg);
m 加热到某个温度时的试样质量 单位为毫克
t ——— , (mg)。
6
GB/Z32013—2015
参 考 文 献
热分析术语
[1] GB/T6425—2008
塑料 差示扫描量热法 第 部分 熔融和结晶温度及热焓的
[2] GB/T19466.3—2004 (DSC) 3 :
测定

File: semAlign_backend/data/texts/20260706_214433_结构用木质材料强度性能数据分析方法.txt
ICS 79.060
GB
B 69
中华人民共和国国家标准
GB/T38359—2019
结构用木质材料强度性能数据分析方法
Data-analysis methods of strength properties for structural wood and wood-based
products
2019-12-31发布
2020-07-01实施
国家市场监督管理总局
发布
国家标准化管理委员会

GB/T38359-2019
前言
本标准按照GB/T1.1一2009给出的规则起草。
请注意本文件的某些内容可能涉及专利。本文件的发布机构不承担识别这些专利的责任。
本标准由国家林业和草原局提出。
本标准由全国木材标准化技术委员会(SAC/TC41)归口。
本标准起草单位：黑龙江省木材科学研究所、黑龙江省林业科学院、国家林业局林产工业规划设计
院、中国林业科学研究院木材工业研究所、德华兔宝宝装饰新材股份有限公司、中国建筑西南设计研究
院有限公司、黑龙江信息技术职业学院。
本标准主要起草人：王春明、李晓秀、曲敏、赵秀、井学伟、孙玉慧、毛磊、徐伟涛、龚迎春、刘巍岩、
杨学兵、王春霞、谢序勤、刘一楠、郑海威、贾潇然、李维娜、张冬梅、赵立志、赵眉芳、林利民。

GB/T38359—2019
结构用木质材料强度性能数据分析方法
1范围
本标准规定了结构用木质材料的抽样方法，以及利用参数统计和非参数统计对结构用木质材料强
度性能数据的分析方法。
本标准适用于结构用木质材料总体的样本抽样、强度性能评估和特征值确定等数据分析。
2规范性引用文件
下列文件对于本文件的应用是必不可少的。凡是注日期的引用文件，仅注日期的版本适用于本文
件。凡是不注日期的引用文件，其最新版本(包括所有的修改单)适用于本文件。
GB/T3358.1统计学词汇及符号第1部分：一般统计术语与用于概率的术语
GB/T3358.2统计学词汇及符号第2部分：应用统计
GB/T4882数据的统计处理和解释正态性检验
3术语、定义和符号
3.1术语和定义
GB/T3358.1和GB/T3358.2界定的以及下列术语和定义适用于本文件。
3.1.1
结构用木质材料structuralwoodandwood-basedproduct
结构材
以作为结构构件承受载荷为目的，具有可靠和明确的力学性能指标，可满足工程设计要求的木质
材料。
[LY/T2381—2014,定义3.1]
3.1.2
p分位数（值）p-quantile;p-fractile
对0<p<1，使分布函数F（x)大于或等于p的所有x的下确界。
注：改写GB/T3358.1—2009，定义2.13。
3.1.3
统计容忍区间statisticaltoleranceinterval
由随机样本确定的、以规定的概率至少包含抽样总体规定比例的区间。
注：如此建立的区间其置信水平是多次重复使用时它至少包含抽样总体规定比例的频率。
[GB/T3359—2009，定义3.1.1]
3.1.4
统计容忍限statisticaltolerancelimit
表示统计容忍区间端点的统计量。
注：统计容忍区间可以是单侧的或双侧的。
[GB/T3359—2009，定义3.1.2]

File: semAlign_backend/data/texts/20260706_214540_聚合物基复合材料疲劳性能测试方法 第2部分：线性或线性化应力寿命（S-N）和应变寿命（ε-N）疲劳数据的统计分析.txt
ICS 83.120
GB
Q 23
中华人民共和国国家标准
GB/T35465.2—2017
聚合物基复合材料疲劳性能测试方法
第2部分：线性或线性化应力寿命（S-N）
和应变寿命（ε-N）疲劳数据的统计分析
Test method for fatigue properties of polymer matrix composite materials
Part 2:Statistical analysis of linear or linearized
stress-life(S-N)and strain-life(ε-N)fatigue data
2017-12-29 发布
2018-11-01实施
中华人民共和国国家质量监督检验检疫总局
发布
中国国家标准化管理委员会

GB/T35465.2—2017
前言
GB/T35465《聚合物基复合材料疲劳性能测试方法》分为3个部分：
第1部分：通则；
第2部分：线性或线性化应力寿命(S-N)和应变寿命(e-N)疲劳数据的统计分析；
第3部分：拉-拉疲劳。
本部分为GB/T35465的第2部分。
本部分按照GB/T1.1一2009给出的规则起草。
本部分由中国建筑材料联合会提出。
本部分由全国纤维增强塑料标准化技术委员会(SAC/TC39)归口。
本部分主要负责起草单位：北京玻钢院复合材料有限公司。
本部分参加起草单位：新疆金风科技股份有限公司、中材科技风电叶片股份有限公司、明阳智慧能
源集团股份公司、泰山玻璃纤维有限公司、上海玻璃钢研究院有限公司、四川东树新材料有限公司、山东
非金属材料研究所、德劳工业服务（上海)有限公司。
本部分主要起草人：彭兴财、李小明、高克强、王艳丽、刘利锋、姜侃、杨德旭、张旭、孙林、孙秀平。

GB/T35465.2—2017
聚合物基复合材料疲劳性能测试方法
第2部分：线性或线性化应力寿命（S-N）
和应变寿命（&-N）疲劳数据的统计分析
1范围
GB/T35465的本部分规定了线性或线性化应力寿命（S-N）和应变寿命（e-N)疲劳数据统计分析
的术语和定义、S-N和e-N曲线类型、试样、统计分析等。
本部分适用于在特定应力或应变区间内应力寿命(S-N)和应变寿命(e-N)的关系近似于直线的统
计分析。
本部分不推荐以下两种情况使用：
a）S-N和e-N曲线在测试区间外进行外推；
b）在特定的应力或应变振幅下，用高于95%的置信水平进行疲劳寿命统计分析。
2规范性引用文件
下列文件对于本文件的应用是必不可少的。凡是注日期的引用文件，仅注日期的版本适用于本文
件。凡是不注日期的引用文件，其最新版本(包括所有的修改单)适用于本文件。
GB/T35465.1聚合物基复合材料疲劳性能测试方法第1部分：通则
3术语和定义
GB/T35465.1界定的以及下列术语和定义适用于本文件。
3.1
自变量independentvariable
选择和控制的变量，在S-N或e-N曲线中，应力或应变为自变量，用X表示。
3.2
因变量dependentvariable
随自变量改变的变量，在S-N曲线中，疲劳寿命或疲劳寿命的对数为因变量，用Y表示。
3.3
重复试验replicate tests
在同一自变量下，随机选择同类试样，在不同测试设备上进行的试验。
3.4
未失效疲劳runout
在规定循环次数内试验试样未发生失效。
注：未失效疲劳、试验中止和接近未失效疲劳的数据不适用于本部分的统计分析。
4S-N和ε-N曲线类型
4.1S-N和e-N曲线的形状取决于材料和试验条件，线性或线性化的S-N和e-N关系见式（1）、
1
